Repository: zarpafantasma/corpus_rythmos

<picture>
  <source media="(prefers-color-scheme: dark)" srcset="media/banner.png">
</picture>

<div align="center">

# Relatividad Temporal Multiescala (RTM)

### *A Multiscale Symphony of Structure and Time*
**Multiscale Temporal Relativity (RTM)** is a transdisciplinary framework proposing that time is not a universal background container, but an emergent property of organized structure. 

</div>

---

## The Core Axiom

At the heart of RTM lies a single, falsifiable law:
$$T \propto L^\alpha$$

Where:
* **$T$ (Rhythm):** The characteristic internal time or operational frequency.
* **$L$ (Scale):** The physical or organizational extent of a system.
* **$\alpha$ (Coherence Exponent):** A topological invariant describing how the system "thickens" time through complexity.

From the **ballistic ringdown of black holes** ($\alpha \approx 1$) to the **super-ballistic integration of the visual cortex** ($\alpha \approx 0.31$) and the **inverse scaling of quantum processors** ($\alpha < 0$), RTM provides a unified metric for the rhythm of existence.

---

## Core Claim

RTM acknowledges that power-law scaling is a well-documented phenomenon in statistical mechanics, allometry, and network theory. However, while mainstream science typically treats these scaling exponents merely as descriptions of geometric constraints or anomalous diffusion occurring against an absolute background clock, RTM posits that $\alpha$ is the fundamental, substrate-independent metric of time itself. The framework does not just describe scaling; it treats it as a relational ontology.

| α Range | Transport Class | Examples |
|---------|-----------------|----------|
| α < 0 | Inverse | Quantum decoherence, Stokes-Einstein diffusion |
| α ≈ 0.3 | Super-Ballistic (hierarchical parallel) | Visual cortex integration |
| α ≈ 1.0 | Ballistic/Advective | Wave propagation, seismic ruptures, GW ringdown |
| α ≈ 2.0 | Diffusive | Molecular diffusion, random walks |
| α >> 1 | Topology-driven | Protein folding (α ≈ 7), zeolite confinement |

The methodology is **slope-first**: α is estimated only by multi-point log-log regression with errors-in-variables (EIV), and only when collapse diagnostics pass. When the data choose other grammars, we report failure modes (NO_COLLAPSE, LOG-SCALING, MULTI-REGIME) rather than forcing power laws.

**RTM is falsificationist.** Every claim comes with reproducible code, public data, and explicit pass/fail criteria. If experiments fail, the extensions fail.

---

## Empirical Validation

### Validation Philosophy: ROBUST vs Heuristic

RTM distinguishes between two tiers of empirical evidence:

| Tier | Methodology | Status |
|------|-------------|--------|
| **ROBUST (Red Team)** | ODR, Monte Carlo, subject-level variance, covariate isolation | **Primary evidence** |
| **Heuristic** | OLS, point-estimates, aggregated averages | Exploratory / supplementary |

All ROBUST validations have undergone adversarial "Red Team" audits correcting for:
- **Attenuation bias** (OLS → ODR)
- **Aggregation fallacy** (means → subject-level distributions)
- **Simpson's paradox** (confounders isolated)
- **Ecological fallacy** (population variance reconstructed)

### Novelty Classification

To distinguish between genuinely novel RTM predictions and demonstrations of consistency with established results, each validation is classified:

| Tag | Meaning |
|-----|---------|
| **NOVEL** | RTM-specific prediction tested on new data |
| **CONVERGENT** | RTM correctly recovers known physics under its framework |
| **CONSISTENT** | Data is consistent with RTM but also with established theories |

---

## ROBUST Validations (Red Team Audited)

**24 domains | ODR + Monte Carlo | Errors-in-Variables propagated | Flanking campaigns: April 2026**

### Astrophysics & Cosmology

| Domain | Robust α | Method | RTM Class | Novelty |
|--------|----------|--------|-----------|---------|
| **Binary Black Holes (O1-O3)** | **1.024 ± 0.018** | ODR + Spin-correction (n=55) | Ballistic | CONVERGENT |
| **Seismology** | **1.007 ± 0.016** | ODR (n=51 faults) | Ballistic | CONVERGENT |

### Philosophical / Methodological

| Document | Type | Description | Location |
|----------|------|-------------|------|
| 018-The Aetherion Framework and Implications | Manual/Speculative | Practical playbook, aetherion orientation | FOLDER II |
| 019-The Grammar of Rhythm | Methods | Practical playbook, estimation standards | FOLDER III |
| 020-The Multiscale Symphony | Essay | Philosophical orientation | FOLDER III |
| 021-Physics of Tradition | Anthropology | Cultural applications, ritual acoustics | FOLDER III |
| 022-The Owl and the Spear | Manual | Phenomenological hygiene | FOLDER III |
| +Philosophical_Extensions | Operative | Ontological Update | FOLDER III |

#### All papers provided in MarkDown (.MD) and PDF format are accompanied by their original DOCX source files (/original-docs folder), enabling direct editing, forking, or translation of the material.

File: VII-Empirical validations/007-Rhythmic Chemistry/RTM_Chemistry_Analysis_Reproducible/output/zeolite_diffusion.csv
Material,Pore_nm,Guest,D_m2s,T_K,Reference,log_L,log_D
Zeolite 5A,0.42,n-Hexane,2e-14,300,Ruthven 1984,-0.37675070960209955,-13.698970004336019
Ferrierite,0.48,n-Hexane,5e-14,300,Kärger 1992,-0.3187587626244128,-13.301029995663981
ZSM-5,0.55,n-Hexane,2e-10,300,Kärger 1992,-0.2596373105057561,-9.698970004336019
Silicalite,0.55,n-Hexane,1.5e-10,300,Jobic 1997,-0.2596373105057561,-9.823908740944319
Mordenite,0.65,n-Hexane,1e-09,300,Ruthven 1984,-0.18708664335714442,-9.0
Zeolite Y,0.74,n-Hexane,5e-09,300,Kärger 1992,-0.13076828026902382,-8.301029995663981
Zeolite X,0.74,n-Hexane,6e-09,300,Ruthven 1984,-0.13076828026902382,-8.221848749616356
MCM-41,3.0,n-Hexane,2e-08,300,Stallmach 2000,0.47712125471966244,-7.698970004336019
SBA-15,6.0,n-Hexane,8e-08,300,Stallmach 2000,0.7781512503836436,-7.096910013008056
Zeolite 4A,0.38,Methane,1e-12,300,Kärger 1992,-0.42021640338318983,-12.0
Zeolite 5A,0.42,Methane,5e-10,300,Kärger 1992,-0.37675070960209955,-9.301029995663981
ZSM-5,0.55,Methane,1e-08,300,Jobic 1997,-0.2596373105057561,-8.0
Silicalite,0.55,Methane,8e-09,300,Caro 1993,-0.2596373105057561,-8.096910013008056
Zeolite Y,0.74,Methane,5e-08,300,Kärger 1992,-0.13076828026902382,-7.301029995663981
MCM-41,3.0,Methane,2e-07,300,Stallmach 2000,0.47712125471966244,-6.698970004336019
ZSM-5,0.55,Benzene,1e-12,300,Förste 1990,-0.2596373105057561,-12.0
Silicalite,0.55,Benzene,8e-13,300,Jobic 1992,-0.2596373105057561,-12.096910013008056
Zeolite Y,0.74,Benzene,1e-10,300,Kärger 1992,-0.13076828026902382,-10.0
NaX,0.74,Benzene,5e-11,300,Germanus 1985,-0.13076828026902382,-10.301029995663981
MCM-41,3.0,Benzene,5e-09,300,Stallmach 2000,0.47712125471966244,-8.301029995663981
Zeolite 5A,0.42,Propane,1e-13,300,Ruthven 1984,-0.37675070960209955,-13.0
ZSM-5,0.55,Propane,5e-10,300,Kärger 1992,-0.2596373105057561,-9.301029995663981
Silicalite,0.55,Propane,3e-10,300,Jobic 1997,-0.2596373105057561,-9.522878745280337
Zeolite Y,0.74,Propane,2e-09,300,Kärger 1992,-0.13076828026902382,-8.698970004336019
Zeolite 4A,0.38,CO2,5e-11,300,Kärger 1992,-0.42021640338318983,-10.301029995663981
Zeolite 5A,0.42,CO2,2e-10,300,Ruthven 1984,-0.37675070960209955,-9.698970004336019
ZSM-5,0.55,CO2,1e-09,300,Caro 1993,-0.2596373105057561,-9.0
Zeolite Y,0.74,CO2,5e-09,300,Kärger 1992,-0.13076828026902382,-8.301029995663981
Zeolite 4A,0.38,Water,1e-10,300,Paoli 2002,-0.42021640338318983,-10.0
Zeolite 5A,0.42,Water,5e-10,300,Paoli 2002,-0.37675070960209955,-9.301029995663981
ZSM-5,0.55,Water,2e-09,300,Bussai 2002,-0.2596373105057561,-8.698970004336019
Zeolite Y,0.74,Water,8e-09,300,Paoli 2002,-0.13076828026902382,-8.096910013008056
ZSM-5,0.55,n-Butane,8e-11,300,Kärger 1992,-0.2596373105057561,-10.096910013008056
Silicalite,0.55,n-Butane,5e-11,300,Jobic 1997,-0.2596373105057561,-10.301029995663981
Zeolite Y,0.74,n-Butane,3e-09,300,Kärger 1992,-0.13076828026902382,-8.522878745280337
